Repository: sblaplace/aqueous_electrowinning_steel

# Aqueous Electrowinning for Sustainable Steel Production
> **Low-temperature aqueous electrodeposition of iron and steel from renewable electricity**

This project is developed in the open so that anyone can benefit from both the method and the lessons learned along the way. See [Open Development](#open-development) below.

A research repository exploring **aqueous electrowinning** as a transformative pathway for decarbonizing primary steel production. This approach operates at near-ambient temperatures (25–90 °C), leverages renewable electricity directly, and avoids the extreme thermal and materials challenges of high-temperature routes such as hydrogen-DRI or molten oxide electrolysis.

---

## Overview

Traditional steelmaking via the blast furnace-basic oxygen furnace (BF-BOF) route accounts for ~7–9% of global greenhouse gas emissions. Emerging low-carbon alternatives (green hydrogen DRI, molten oxide electrolysis) still face high-temperature challenges.

**Aqueous electrowinning** offers a fundamentally different paradigm: room-to-moderate temperature electrodeposition of iron from aqueous electrolytes. Success requires overcoming key challenges including hydrogen evolution reaction (HER) competition, electrolyte stability, carbon/alloy incorporation, and achieving structural-grade material properties.

This repository hosts the technical exposition, literature synthesis, and proposed experimental roadmap for advancing the technology from bench-scale electroplating toward scalable, green steel manufacturing.

**Key Highlights**
- Thermodynamic fundamentals and Pourbaix analysis
- Comprehensive mitigation strategies for HER, morphology control, and alloying
- Four-phase experimental protocol (voltammetry → Hull cell → co-deposition → long-run durability)
- Integration of recent literature (2024–2025 advances including AWARE acidic route and techno-economic analyses)

---

# Run the models (each writes figures to docs/figures/ and a JSON report to experiments/data/)
python -m models.run_electrochemistry       # Pourbaix diagram + HER-competition kinetics
python -m models.run_technoeconomic         # Base-case CAPEX/OPEX/LCOFe
python -m models.run_scenarios              # Four-scenario comparison
python -m models.run_transport              # Nernst-Planck transport: migration effects
python -m models.run_pulse                  # Transient pulse & pulse-reverse dynamics
python -m models.run_voltammetry            # Synthetic voltammetry sweep, Phase I analysis & Tafel fitting
python -m models.run_eis                    # Synthetic EIS spectrum & Randles fitting
python -m models.run_hull_cell              # Phase II angled-panel current screen + gravimetric FE example
python -m models.run_hull_cell_inverse      # Thickness profile → local FE(j) calibration (inverse Hull analysis)
python -m models.run_co_deposition          # Phase III Fe–Ni/carbon co-deposition screen + pulse-coupled
python -m models.run_mechanical_properties  # Phase III → mechanical: YS/UTS/HV/grade
python -m models.run_carburization          # Post-deposition carburization: case depth, HV profile, energy
python -m models.run_carbon_potential       # Gas carburizing atmosphere: a_C from CO/CO2, CH4/H2, dew point, Acm
python -m models.run_tempering              # Tempering + retained austenite: Ms, KM RA, Hollomon-Jaffe
python -m models.run_thermomechanical       # Deposit→sheet: cold roll + recrystallization (JMAK) + grain growth + annealed grade
python -m models.run_closed_loop            # Phase IV anode durability + closed-loop CSTR screen
python -m models.run_cell_architecture      # Cell architecture screen: productivity, $/m², kill criterion #3
python -m models.run_transport_sensitivity  # Sobol GSA of the FE engine -> ranked "which experiment to do next"
python -m models.run_adhesion_peel          # Does iron peel from a drum? Peel window + coupon test
python -m models.run_internal_stress        # Residual stress (Stoney / bent-strip) + coupon curvature protocol
python -m models.run_rde_levich             # RDE kinetics/transport separation (Levich + Koutecky-Levich) → D, δ, Fe/HER Tafel
python -m models.run_gas_holdup             # Two-phase cathode channel: void fraction, current redistribution, H2 safety
python -m models.reference_cell_pipeline    # Unified RC-1 state: physics + gas + thermal + ledgers + advisory safety
python -m models.reference_cell_pipeline --run-dir path/to/run-directory  # Replay a measured run through the same state
python -m models.run_all                    # Full suite (22 steps) + master_report.json + dashboard
python -m models.run_all --quick            # Same but skips heavy pulse frequency sweep

### Selected Model Results

Fe–H₂O thermodynamics (a\_Fe = 1 M, 60 °C) show iron deposition lies **below the HER
line at every pH** — the HER penalty narrows from ~440 mV in strong acid to ~47 mV in
alkali, which is precisely why alkaline routes are attractive despite Fe(OH)₂ formation.

File: docs/FEEDSTOCK_SOURCING_MEMO.md
# Feedstock Sourcing Memo — The Negative-Cost Iron Beachhead

**Answers RESEARCH_PROGRAM open question Q7:** *"What's the feedstock at 100 kt/yr, and what does it cost per tonne of contained Fe?"*

**Status:** Desktop research, figures only (not a contact list). Compiled 2026-08-02.
**Program thesis:** aqueous electrowinning of iron from a *negative-cost* waste-Fe stream. You are paid to take the feedstock and you sell the iron. The economics work before you ever compete with BOF/DRI.

---

## Executive summary & recommendation

**Recommended single beachhead feedstock: sulfate-route TiO₂-plant copperas (ferrous sulfate heptahydrate, FeSO₄·7H₂O).**

It is the **only** candidate that passes all three quantitative gates a 100 kt/yr beachhead requires *simultaneously*:

| Gate | SPL | **Copperas** | Red mud | AMD |
|---|---|---|---|---|
| Negative cost confirmed & dollarized | ✅ −$300 to −$600/t Fe | ✅ **−$111 to −$278/t Fe** | ⚠️ −$20 to −$60/t Fe | ❌ net positive |
| Single-site ≥100 kt/yr Fe | ❌ fragmented | ✅ **one plant = 126–250 kt Fe/yr** | ✅ volume, fails next gate | ❌ need all US AMD |
| Minimal processing to EW feed | ✅ already-solution | ✅ **water-soluble, direct feed** | ❌ caustic + refractory leach | ❌ 1,000–100,000× dilution |

- **Copperas** gives a single-site concentrated Fe²⁺ supply at a *negative* cost (the generator pays you), directly soluble into an electrowinning bath — no refractory-oxide leaching, no caustic neutralisation.
- **Spent pickle liquor (SPL)** is the *right near-term stepping stone* (TRL 6–7, direct experimental proof exists) but cannot supply 100 kt/yr from one site: the entire non-regenerated US SPL stream is only ~20–40 kt Fe/yr.
- **Red mud** and **acid-mine drainage** are disqualified with numbers: red mud by ~$15–20M/yr acid cost behind caustic-neutralisation + refractory-leach; AMD by a 1,000–100,000× dilution penalty.

**Candidate site/region (deployment thesis):** a **large sulfate-route TiO₂ refinery in the EU** (e.g. Venator Scarlino/Italy or Duisburg/Germany; Kronos plants) — where disposal pressure is highest (producers *pay* to remove copperas, confirmed by EU Commission M.7061), logistics/regulation are stable, and carbon/Green-Deal incentives support green iron. China's sulfate-route mega-plants (Lomon Billions, ~1 Mt TiO₂/yr) are the alternate supply for scale but carry geopolitical/logistics and re-export friction. The US Rust Belt SPL stream is flagged as the paired near-term co-location site.

**Bottom line for Q7:** at 100 kt/yr, feed off **~556 kt/yr of copperas** drawn from a single large sulfate TiO₂ plant at an effective feedstock cost of **≈ −$150/t Fe (range −$111 to −$278/t Fe)** — i.e. a ~$15M/yr negative feedstock cost (revenue) at full scale.

---

## 1. Comparative snapshot (feedstock → 100 kt/yr Fe)

| Metric | SPL | **Copperas** | Red mud | AMD |
|---|---|---|---|---|
| Iron form | Dissolved Fe²⁺ (FeCl₂/FeSO₄) | **Dissolved Fe²⁺ on hydration** | Refractory hematite/goethite solid | Dissolved Fe²⁺/Fe³⁺, ultra-dilute |
| Fe content | 8–14 wt% | **18–20 wt%** | 20–30 wt% (high-Fe ores) | 0.001–0.05 wt% |
| Global generation | ~3–5 Mt/yr | ~20–25 Mt/yr | ~170 Mt/yr | ~10–50 G m³/yr |
| Gen. per tonne product | ~50–80 L/t steel pickled | ~3.5 t per t TiO₂ | 1.0–1.5 t per t alumina | — |
| Single-site 100 kt Fe? | ❌ needs ~1,000 kt SPL ≈ all global | ✅ **one 200–400 kt TiO₂ plant → 126–250 kt Fe** | ✅ volume; ❌ economics | ❌ needs 1 km³/yr = all US AMD |
| Effective feedstock cost | −$300 to −$600/t Fe | **−$111 to −$278/t Fe** | −$20 to −$60/t Fe | +$1.3–13/kg Fe (positive) |
| Processing to EW feed | Minimal (already acidic) | **Low (dissolve then EW)** | High (caustic pre-wash + refractory leach) | High (dewatering 5k–20k m³/t) |
| Acid demand | Minimal (already acidic) | Minimal | **$15–20M/yr for 100 kt Fe** | n/a |
| TRL to metallic Fe | 6–7 (demonstrated) | 6 | 3–5 (lab/pilot) | 3–5 |
| Verdict | Pilot/complement | **RECOMMENDED** | Secondary/experimental | **Disqualified** |

---

## 2. Spent pickle liquor (SPL) — the strong near-term stepping stone

**Volumes.** US ~0.7–1.0 Mt SPL/yr (~180–260 M gal/yr); global ~3–5 Mt/yr. ~50–80 L SPL per tonne of steel pickled (HCl). `1 t SPL at 10% Fe = 100 kg contained Fe`.

**Composition.** Spent HCl liquor ~10–12 wt% Fe (as FeCl₂, ~25 wt%), residual HCl 2–5%. Spent H₂SO₄ liquor ~10–12 wt% Fe, residual H₂SO₄ 3–8%. **Directly electrowinnable — no solid phase to leach.**

**Disposal vs regeneration.** Non-regenerated SPL is a genuine liability at **$100–300/t SPL = $1,000–3,000/t contained Fe** (RCRA F019 hazardous-waste hauling, lime neutralisation, landfill). Acid regeneration (spray roasting) costs $30–60/t SPL but only breaks even above ~15–20 m³/hr — so **mini-mills and specialty mills below that threshold treat SPL as pure cost.** ~30–40% of US HCl SPL (≈200–400 kt/yr) is *not* regenerated — the addressable stream.

**Effective cost.** Generator's avoided disposal ≈ processor's revenue → **net −$300 to −$600/t Fe; defensible conservative mid-case −$400/t Fe** (the current internal model's −$416.67 at 12% Fe is consistent).

**Competing pull.** SPL → ferric chloride for water treatment is a real market ($200–400/t solution, i.e. ~$1,200–2,000/t Fe), which *partially* offsets but does not eliminate the negative-cost dynamic (chlorine + NSF certification costs cap it at ~$50–150/t SPL net).

**Scale ceiling (the disqualifier for 100 kt/yr at one site).** 100 kt Fe/yr needs ~1,000 kt SPL/yr. The entire **US non-regenerated stream is only ~200–400 kt/yr → ~20–40 kt Fe/yr.** To reach 100 kt Fe/yr from SPL you must aggregate hundreds of mills and/or pull integrated-mill regeneration feedstock. Fragmented supply, not single-site.

**Proof point.** Badalbayli et al. 2025 (CWRU/LLNL, *ECS Advances*) experimentally electrodeposited >98 wt% pure iron from Cleveland-Cliffs SPL at >85% coulombic efficiency (chloride molten-salt / electrolysis pathway) — **direct experimental validation of the SPL→iron-electrowinning route.**

---

## 3. Copperas — RECOMMENDED beachhead

**Identity & composition.** FeSO₄·7H₂O = **20.09 wt% Fe (theoretical), ~18 wt% typical commercial.** Water-soluble — hydrate crystals dissolve directly into an Fe(II) sulfate EW bath. No refractory-oxide leach.

**Source.** ~3.5 t copperas per tonne of sulfate-route TiO₂ pigment (ilmenite + H₂SO₄ digestion). Global TiO₂ ~6–7 Mt/yr, ~40–50% sulfate route (>90% in China) → **~20–25 Mt/yr copperas byproduct** (merchant ferrous-sulfate market is only ~0.3 Mt/yr — <2%; the rest is near-zero-value/disposed).

**Single-site scale — the decisive advantage.** One mid/large sulfate plant (200–400 kt TiO₂/yr) generates ~700 kt–1.4 Mt copperas → **~126–250 kt Fe/yr.** A Chinese mega-plant (Lomon Billions ~1 Mt TiO₂/yr) → ~630 kt Fe/yr. **100 kt Fe/yr needs only ~556 kt copperas/yr — comfortably inside a single plant's output.** Supply concentration is the strongest of any candidate.

**Negative cost — confirmed.** EU Commission merger case M.7061: sulfate TiO₂ by-product is "turned into a cost issue" — producers **pay to dispose.** Wet/contaminated copperas takes away at **−$10 to −$50/t → −$111 to −$278/t contained Fe** (at 18% Fe). Even free take-away = $0/t Fe, below the ~$160–190/t Fe of 62% iron-ore fines. Comparison: copperas at any negative-to-$0 price is **the cheapest contained-Fe source in this analysis.**

**Candidate sites.** EU (Venator Scarlino, IT / Duisburg, DE; Kronos Leverkusen — highest disposal pressure, stable regulation, carbon incentives) = **primary.** China (Lomon Billions Jiaozuo/Deyang, CNNC Hua Yuan, Shandong cluster) = scale-first alternate, negative cost likely, but logistics + re-export + sulfate-route-decline risk. India (TTPL, KMML) = smaller (~11 kt Fe/yr per site — insufficient alone).

**Risks.** (1) Sulfate route is declining in the West (chloride route makes no copperas) — secure a long-term offtake or accept a ~10–20 yr feed window from an existing plant. (2) Quality varies (Ti/Cr/V traces) — plan EW-feed purification. (3) 56 wt% water in the hydrate — local co-location avoids freight on water. (4) Competing markets (cement Cr(VI) reduction, coagulant) can erode the negative price over time.

---

## 4. Red mud — disqualified on processing economics (volume is not the problem)

**Volume is enormous.** ~170 Mt/yr generated globally (142 Mt alumina × ~1.23 t/t), ~4 Gt stockpiled, ~35 Mt Fe/yr theoretical contained. **Volume alone is not the constraint.**

**The problem is extraction.** Iron lives as **refractory hematite + Al-substituted goethite**, "annealed" under Bayer conditions (150–250 °C, NaOH), in a **caustic (pH 10–13), ultrafine (<20 µm)** matrix. Direct acid leach requires: (a) **neutralising residual NaOH first** (0.3–0.8 t acid/t red mud *wasted* on neutralisation), then (b) dissolving the refractory oxides, then (c) purifying Fe from co-dissolved Al/Ti/Na.

**Cost.** Realistic total acid bill for 100 kt Fe/yr ≈ **$15–20M/yr** (the internal model's −$100/t Fe credit *and* $2M/yr acid cost are both optimistic: feedstock credit is more like −$20 to −$60/t Fe, acid cost ~5–10× higher). End-to-end recovered-Fe cost **$200–500/t Fe — comparable to or worse than conventional ore.** Smelting to pig iron ($250–400/t Fe) and reduction-roast + magnetic separation ($150–300/t Fe) recover more mass but are energy/CO₂-heavy, pilot-only, and off-thesis (they are not aqueous electrowinning).

**Role:** a **secondary/experimental** feedstock where co-located with a high-Fe tropical-bauxite refinery in a high-disposal-cost jurisdiction (EU) with cheap acid/power. Not the beachhead.

---

## 5. Acid-mine drainage — disqualified on dilution

**The dilution penalty is decisive.** AMD is 0.001–0.05 wt% Fe — **1,000–100,000× more dilute than iron ore.**

At a typical 100 mg/L Fe, one tonne of Fe needs **10,000 m³ of AMD**; the 100 kt/yr target needs **~1 km³/yr ≈ all US AMD discharge combined.** At 500 mg/L (high-Fe sites) it still needs ~all US AMD; the extreme sites (Iron Mountain, 111 g/L) are rare and low-flow.

**Economics invert.** Treatment costs $0.50–5.00/1,000 gal → **$1.30–13.00 per kg Fe recovered vs $0.10–0.15/kg Fe from ore — 10–100× more expensive.** Iron from AMD is a *waste product to be disposed of*, not a revenue source. (AMD's real value is REE/CM co-recovery — NETL/WVU pilots show 22–115% IRR on REE, with iron as an incidental byproduct.)

**Role:** none for the iron beachhead. It could be a small, grant-funded co-location demo (PA AML set-aside; FY2026 fund $679M) where treatment is already obligatory and iron is a bonus — but it does not answer Q7 at 100 kt/yr.

---

## 6. Q7 reconciliation — the 100 kt/yr decision in one table

| Candidate | Fe supply @100 kt/yr | Single-site? | Effective Fe cost | Processing cost | **Verdict** |
|---|---|---|---|---|---|
| **Copperas** | 1 plant → 126–250 kt Fe | ✅ | **−$111 to −$278/t Fe** | Low | **✅ Beachhead** |
| SPL | ~all global SPL | ❌ | −$300 to −$600/t Fe | Minimal | Near-term step, not 100 kt single-site |
| Red mud | volume yes | ✅ | −$20 to −$60/t Fe | **$15–20M/yr acid; $200–500/t Fe** | ❌ Secondary |
| AMD | ~all US AMD | ❌ | +$1.3–13/kg Fe | Prohibitive | ❌ Disqualified |

**Recommended deployment:** copperas from one large sulfate-route TiO₂ plant (EU primary; China alternate), co-located for feed and power, target ~100 kt Fe/yr. Pair with an SPL co-location pilot in the US Rust Belt (Nucor / Steel Dynamics / Cleveland-Cliffs Great Lakes cluster, TRL 6–7, direct experimental proof) to de-risk the cell and start producing while the copperas offtake/regulatory work matures.

**Model updates implied by this memo** (for the techno-economic Monte Carlo, cf. `dark_mill_*.json` scenarios):
- Red-mud feedstock credit: **−$100 → −$20 to −$60/t Fe** (less attractive than modeled).
- Red-mud acid cost: **$2M/yr → $15–20M/yr** for 100 kt Fe (5–10× worse than modeled).
- SPL credit −$416.67/t Fe: **supported** (−$300 to −$600 range).
- New copperas scenario to add: feed cost **−$111 to −$278/t Fe, ~556 kt/yr copperas → 100 kt Fe/yr, single large sulfate TiO₂ plant.**

---

## 7. Sources

1. SPL: US EPA Iron & Steel Manufacturing Effluent Guidelines (40 CFR 420), Background Doc EPA-821-B-98-005; RCRA F019 listing §261.31; Andritz / KCH acid-regeneration literature; Badalbayli et al., *ECS Advances* 4, 043001 (2025) DOI 10.1149/2754-2734/ae114b; Binnemans et al., *J. Sustainable Metallurgy* (2020) DOI 10.1007/s40831-020-00306-2.
2. Copperas: stoichiometry from CRC Handbook 97th ed.; EU Commission merger case M.7061 (sulfate-route by-product = "cost issue"); USGS MCS 2024 (TiO₂); Travancore Titanium Products Ltd (165 t/day); Grand View Research (merchant ferrous sulfate); Wikipedia *Iron(II) sulfate*.
3. Red mud: Power, Gräfe & Klauber, *Hydrometallurgy* 108:33–45 (2011); Kumar et al. 2006; Pontikes & Angelopoulos 2013; IAI; Wikipedia *Red mud* / *Ajka alumina plant accident*; EU SIDEREWIN H2020 (2017–22).
4. AMD: NETL/WVU DE-FE0031834 (DOI 10.2172/2263341), DE-FE0032296 (DOI 10.2172/3010013), DE-FE0032120; Nordstrom et al. (2000, Iron Mountain) via Wikipedia; OSMRE FY2026 AML grants ($679.4M); PA DEP / WPCAMR / EPCAMR.

*Prepared by the feedstock-sourcing research card (aq-steel board t_2c413652). Companion numeric fact sheets: `research/spl_economics_fact_sheet.md`, `research/copperas_fact_sheet.md`, `research/red_mud_iron_feedstock_factsheet.md`, `research/amd-iron-feedstock-fact-sheet.md`.*
