Repository: sblaplace/aqueous_electrowinning_steel

# Aqueous Electrowinning for Sustainable Steel Production
> **Low-temperature aqueous electrodeposition of iron and steel from renewable electricity**

This project is developed in the open so that anyone can benefit from both the method and the lessons learned along the way. See [Open Development](#open-development) below.

A research repository exploring **aqueous electrowinning** as a transformative pathway for decarbonizing primary steel production. This approach operates at near-ambient temperatures (25–90 °C), leverages renewable electricity directly, and avoids the extreme thermal and materials challenges of high-temperature routes such as hydrogen-DRI or molten oxide electrolysis.

---

## Overview

Traditional steelmaking via the blast furnace-basic oxygen furnace (BF-BOF) route accounts for ~7–9% of global greenhouse gas emissions. Emerging low-carbon alternatives (green hydrogen DRI, molten oxide electrolysis) still face high-temperature challenges.

**Aqueous electrowinning** offers a fundamentally different paradigm: room-to-moderate temperature electrodeposition of iron from aqueous electrolytes. Success requires overcoming key challenges including hydrogen evolution reaction (HER) competition, electrolyte stability, carbon/alloy incorporation, and achieving structural-grade material properties.

This repository hosts the technical exposition, literature synthesis, and proposed experimental roadmap for advancing the technology from bench-scale electroplating toward scalable, green steel manufacturing.

**Key Highlights**
- Thermodynamic fundamentals and Pourbaix analysis
- Comprehensive mitigation strategies for HER, morphology control, and alloying
- Four-phase experimental protocol (voltammetry → Hull cell → co-deposition → long-run durability)
- Integration of recent literature (2024–2025 advances including AWARE acidic route and techno-economic analyses)

---

# Run the models (each writes figures to docs/figures/ and a JSON report to experiments/data/)
python -m models.run_electrochemistry       # Pourbaix diagram + HER-competition kinetics
python -m models.run_technoeconomic         # Base-case CAPEX/OPEX/LCOFe
python -m models.run_scenarios              # Four-scenario comparison
python -m models.run_transport              # Nernst-Planck transport: migration effects
python -m models.run_pulse                  # Transient pulse & pulse-reverse dynamics
python -m models.run_voltammetry            # Synthetic voltammetry sweep, Phase I analysis & Tafel fitting
python -m models.run_eis                    # Synthetic EIS spectrum & Randles fitting
python -m models.run_hull_cell              # Phase II angled-panel current screen + gravimetric FE example
python -m models.run_hull_cell_inverse      # Thickness profile → local FE(j) calibration (inverse Hull analysis)
python -m models.run_co_deposition          # Phase III Fe–Ni/carbon co-deposition screen + pulse-coupled
python -m models.run_mechanical_properties  # Phase III → mechanical: YS/UTS/HV/grade
python -m models.run_carburization          # Post-deposition carburization: case depth, HV profile, energy
python -m models.run_carbon_potential       # Gas carburizing atmosphere: a_C from CO/CO2, CH4/H2, dew point, Acm
python -m models.run_tempering              # Tempering + retained austenite: Ms, KM RA, Hollomon-Jaffe
python -m models.run_thermomechanical       # Deposit→sheet: cold roll + recrystallization (JMAK) + grain growth + annealed grade
python -m models.run_closed_loop            # Phase IV anode durability + closed-loop CSTR screen
python -m models.run_cell_architecture      # Cell architecture screen: productivity, $/m², kill criterion #3
python -m models.run_transport_sensitivity  # Sobol GSA of the FE engine -> ranked "which experiment to do next"
python -m models.run_adhesion_peel          # Does iron peel from a drum? Peel window + coupon test
python -m models.run_internal_stress        # Residual stress (Stoney / bent-strip) + coupon curvature protocol
python -m models.run_rde_levich             # RDE kinetics/transport separation (Levich + Koutecky-Levich) → D, δ, Fe/HER Tafel
python -m models.run_gas_holdup             # Two-phase cathode channel: void fraction, current redistribution, H2 safety
python -m models.reference_cell_pipeline    # Unified RC-1 state: physics + gas + thermal + ledgers + advisory safety
python -m models.reference_cell_pipeline --run-dir path/to/run-directory  # Replay a measured run through the same state
python -m models.run_all                    # Full suite (22 steps) + master_report.json + dashboard
python -m models.run_all --quick            # Same but skips heavy pulse frequency sweep

### Selected Model Results

Fe–H₂O thermodynamics (a\_Fe = 1 M, 60 °C) show iron deposition lies **below the HER
line at every pH** — the HER penalty narrows from ~440 mV in strong acid to ~47 mV in
alkali, which is precisely why alkaline routes are attractive despite Fe(OH)₂ formation.

File: processes/candidates.yaml
name: aqueous_electrowinning_steel
version: 1.0.0
description: >
  Process candidate registry for the aqueous electrowinning program.
  Each candidate is a complete flowsheet hypothesis: feedstock → conditioning
  → purification → electrolyte → cathode → separator → anode → harvesting
  → recycle → product finishing. Candidates are evaluated against measured
  evidence only; assumed parameters are explicit.

candidates:
  - id: divided_sulfate_dissolved_feed
    name: Divided sulfate cell, dissolved waste feed
    status: active
    priority: primary
    product_form: flake
    deployment: modular_proving_ground
    summary: >
      Two-compartment cell with cation-exchange membrane. Catholyte is acidic
      sulfate Fe²⁺ from dissolved waste feed (pickle liquor, copperas).
      Anode is OER or Fe²⁺ oxidation; product is stripped iron flake for
      melt-shop feedstock.

    feedstocks:
      - pickle_liquor
      - copperas
      - acid_mine_drainage
      - red_mud_leachate

    unit_operations:
      - id: feed_conditioning
        type: dissolution_or_filtration
        chemistry: acidic
        assumed: true
      - id: purification
        type: precipitation_cementation
        chemistry: pH_swing
        assumed: true
      - id: cathode
        type: plate_or_strip
        chemistry: acidic_sulfate
        assumed: false
        evidence_refs:
          - TIER0_ARCHAEOLOGY.md
      - id: separator
        type: cation_exchange_membrane
        assumed: false
        evidence_refs:
          - models/membrane_transport.py
      - id: anode
        type: OER_or_Fe2_oxidation
        assumed: true
      - id: harvesting
        type: manual_strip
        assumed: false
      - id: recycle
        type: purge_and_makeup
        assumed: true

    cathode:
      reaction: Fe²⁺ + 2e⁻ → Fe
      electrolyte: acidic_sulfate
      ph_range: [1.5, 4.0]
      temperature_C_range: [25, 90]
      fe_conc_M_range: [0.5, 2.0]
      current_density_mA_cm2_range: [50, 500]

    separator:
      type: cation_exchange_membrane
      material: Nafion_or_Fumasep
      assumed_ohmic_drop_V: 0.15
      assumed_crossover_fraction: 0.02

    anode:
      primary_reaction: 2H₂O → O₂ + 4H⁺ + 4e⁻
      secondary_reaction: Fe²⁺ → Fe³⁺ + e⁻ (if undivided or crossover)
      material: DSA_IrO2_Ta2O5
      assumed_overpotential_V: 0.45

    harvesting:
      product_form: flake
      mechanism: manual_or_doctor_blade
      continuous: false
      # Screened in models/cell_architecture.py. Batch stripping costs duty
      # cycle that worsens as plating rate rises: the plate-and-frame baseline
      # loses ~33% of the calendar to harvest downtime and reaches only ~0.66x
      # the zinc-tankhouse areal-productivity benchmark. Continuous harvesting
      # (rotating cylinder, drum) is materially better on $/t Fe despite
      # costing more per m². Revisit this choice before freezing the flowsheet.
      architecture_screen_ref: experiments/data/cell_architecture_report.json
      assumed: true

    recycle:
      loop: purge_and_makeup
      assumed_fe_recovery_fraction: 0.90

    gates:
      - id: gate_1_coherent_deposit
        description: Coherent gray deposit on Hull cell at 2 A, 5-10 min
        metric: morphology
        threshold: coherent_film_or_fine_grain
        evidence: null
        status: pending
      - id: gate_2_gravimetric_fe
        description: Gravimetric FE ≥ 70% at 100 mA/cm², pH 2, 50 °C
        metric: faradaic_efficiency
        threshold: 0.70
        evidence: null
        status: pending
      - id: gate_3_divided_cell_voltage
        description: V_cell decomposition and crossover in divided cell
        metric: cell_voltage
        threshold: null
        evidence: null
        status: pending
      - id: gate_4_kill_criterion
        description: j ≥ 300 mA/cm², FE ≥ 70%, ≤ 4000 kWh/t Fe, replicated
        metric: kill_criterion
        threshold: null
        evidence: null
        status: pending

    ip_notes: >
      Architectural differentiation from Electra appears favorable
      (FTO_PRELIMINARY_ASSESSMENT.md). Ferric control is chemical or
      membrane-based, not iron-metal contact (CLAIM_CHARTS_PRELIMINARY.md §4).

  - id: alkaline_suspension_siderwin_like
    name: Alkaline oxide-suspension (SIDERWIN-like)
    status: competitor_watch
    priority: comparator
    product_form: powder_or_particle
    deployment: centralized_or_modular
    summary: >
      Concentrated NaOH suspension of iron oxide particles reduced at the
      cathode at 70-114 °C. Demonstrated at pilot scale by SIDERWIN /
      ArcelorMittal. High FE (>90%) and energy ~3 kWh/kg Fe reported.

    feedstocks:
      - hematite
      - iron_oxide
      - steel_mill_dust

    unit_operations:
      - id: feed_conditioning
        type: suspension_prep
        chemistry: alkaline
        assumed: true
      - id: cathode
        type: particle_bed_or_suspension
        chemistry: alkaline
        assumed: false
        evidence_refs:
          - RESEARCH_REPORT.md §4.1
      - id: separator
        type: diaphragm_or_membrane
        assumed: true
      - id: harvesting
        type: particle_separation
        assumed: true
      - id: recycle
        type: naoh_recovery
        assumed: true

    cathode:
      reaction: Fe₂O₃ + 3H₂O + 6e⁻ → 2Fe + 6OH⁻ (net, via Fe(II) intermediates)
      electrolyte: concentrated_naoh
      ph_range: [14, 14]
      temperature_C_range: [70, 114]
      fe_conc_M_range: [0.1, 1.0]
      current_density_mA_cm2_range: [50, 200]

    gates:
      - id: gate_a_pilot_replication
        description: Replicate SIDERWIN FE and energy at lab scale
        metric: faradaic_efficiency
        threshold: 0.90
        evidence: null
        status: pending
      - id: gate_b_feed_flexibility
        description: Accept waste-derived oxide (dust, red mud) without purity loss
        metric: impurity_tolerance
        threshold: null
        evidence: null
        status: pending

    ip_notes: >
      SIDERWIN is pilot-scale public prior art. Not a design-around target
      but a benchmark; if alkaline dominates on capex, program switches.

  - id: aware_acidic_chloride_like
    name: AWARE-like concentrated chloride acidic cell
    status: competitor_watch
    priority: comparator
    product_form: plate_or_foil
    deployment: centralized_or_modular
    summary: >
      Concentrated LiCl-based acidic electrolyte with high anion activity.
      Claimed >99% Coulombic efficiency at 500-1000 mA/cm² and 25-80 °C.
      High current density and FE are the benchmark for acidic routes.

    feedstocks:
      - dissolved_iron_salts
      - pickle_liquor

    unit_operations:
      - id: feed_conditioning
        type: dissolution_and_purification
        chemistry: acidic_chloride
        assumed: true
      - id: cathode
        type: plate_or_drum
        chemistry: acidic_chloride
        assumed: false
        evidence_refs:
          - RESEARCH_REPORT.md §4.2
      - id: separator
        type: cation_exchange_membrane
        assumed: true
      - id: anode
        type: OER_or_CER
        assumed: true
      - id: harvesting
        type: continuous_strip
        assumed: true
      - id: recycle
        type: closed_loop_li_recycle
        assumed: true

    cathode:
      reaction: Fe²⁺ + 2e⁻ → Fe
      electrolyte: concentrated_licl_acidic
      ph_range: [1.0, 3.0]
      temperature_C_range: [25, 80]
      fe_conc_M_range: [1.0, 2.0]
      current_density_mA_cm2_range: [200, 1000]

    gates:
      - id: gate_a_fe_at_high_j
        description: FE ≥ 99% at 500 mA/cm²
        metric: faradaic_efficiency
        threshold: 0.99
        evidence: null
        status: pending
      - id: gate_b_chlorine_management
        description: CER fraction and Cl₂ handling at high Cl⁻
        metric: anode_gas_composition
        threshold: null
        evidence: null
        status: pending

    ip_notes: >
      AWARE is published (ChemRxiv 2024, follow-up 2025). No known blocking
      patents against our sulfate route; monitor for filings.

  - id: ferric_shuttle_sulfate
    name: Ferric-anode / oxidative-leach coupled sulfate
    status: hypothesis
    priority: exploratory
    product_form: flake
    deployment: modular_proving_ground
    summary: >
      Deliberately run Fe²⁺/Fe³⁺ as the anode reaction in an undivided or
      loosely divided cell, pipe Fe³⁺ to an oxidative leach circuit, and
      drop anode potential by ~1 V. Energy savings ~35% if shuttle losses
      are controlled. High-risk, high-reward variant of the sulfate route.

    feedstocks:
      - pickle_liquor
      - low_grade_ore

    unit_operations:
      - id: feed_conditioning
        type: oxidative_leach
        chemistry: ferric_sulfate
        assumed: true
      - id: cathode
        type: plate_or_strip
        chemistry: acidic_sulfate
        assumed: false
      - id: separator
        type: none_or_porous_diaphragm
        assumed: true
      - id: anode
        type: Fe2_to_Fe3
        assumed: true
      - id: leach_loop
        type: ferric_oxidative_dissolution
        assumed: true
      - id: harvesting
        type: manual_strip
        assumed: false

    cathode:
      reaction: Fe²⁺ + 2e⁻ → Fe
      electrolyte: acidic_sulfate
      ph_range: [1.0, 3.0]
      temperature_C_range: [40, 80]
      fe_conc_M_range: [0.5, 2.0]
      current_density_mA_cm2_range: [50, 300]

    anode:
      primary_reaction: Fe²⁺ → Fe³⁺ + e⁻
      material: DSA_or_graphite
      assumed_overpotential_V: 0.05

    gates:
      - id: gate_a_shuttle_efficiency
        description: Current efficiency to Fe metal ≥ 50% (not shuttle)
        metric: faradaic_efficiency
        threshold: 0.50
        evidence: null
        status: pending
      - id: gate_b_leach_rate
        description: Fe³⁺ leach rate matches or exceeds plating rate
        metric: mass_balance
        threshold: null
        evidence: null
        status: pending

    ip_notes: >
      Invention hypothesis only. Patent effort should claim demonstrated
      integrated process, not familiar redox couple in isolation
      (PROGRAM_SUMMARY.md).

File: processes/reference_cell_rc1.yaml
# RC-1 nominal geometry and balance-of-plant design inputs.
# Status: pre-procurement basis, not as-built configuration or experimental evidence.
# Human-readable rationale and required verification: docs/REFERENCE_CELL_DESIGN_BASIS.md
schema_version: "0.1"
configuration_id: "RC-1"
status: "pre-procurement"

# Initial chemistry and operating setpoint used by the design-synthesis runner.
# These are screening inputs to be replaced by fitted values after RC-1 data exists.
chemistry:
  bath:
    fe_so4_M: 1.0
    na2_so4_M: 0.0
    h2_so4_M: 0.01
    h3_bo3_M: 0.4
    bulk_pH: 2.0
  transport:
    nominal_boundary_layer_um: 50.0
  kinetics:
    fe_i0_A_m2: 0.01
    her_i0_A_m2: 1.0e-6
    fe_tafel_V_dec: 0.12
    her_tafel_V_dec: 0.14

cell_stack:
  cathode:
    material: "316L stainless-steel coupon"
    thickness_mm: 1.0
    active_length_mm: 50.0
    active_width_mm: 20.0
    active_area_cm2: 10.0
    surface_preparation: "controlled and recorded per run; not yet frozen"
  anode:
    material: "specified OER-capable or experimental anode; controlled per campaign"
    minimum_exposed_area_cm2: 10.0
  membrane:
    initial_comparator: "Nafion N117"
    nominal_wetted_length_mm: 50.0
    nominal_wetted_width_mm: 50.0
    cassette: "removable clamped cassette with replaceable compatible gasket"
  channels:
    orientation: "vertical"
    inlet_location: "bottom"
    outlet_location: "top"
    cathode:
      length_mm: 50.0
      width_mm: 20.0
      depth_mm: 3.0
    anode:
      length_mm: 50.0
      width_mm: 20.0
      depth_mm: 3.0
  wetted_materials_allowed:
    - "borosilicate"
    - "polypropylene"
    - "PVDF"
    - "PTFE"
    - "FEP"
    - "EPDM or Viton only after compatibility review"
  construction_constraints:
    - "No unqualified metal, adhesive, or 3-D-print resin in contact with hot acidic electrolyte."
    - "Gasket compression stops must preserve channel depth and exposed area."

balance_of_plant:
  catholyte_volume_L: 1.0
  anolyte_volume_L: 1.0
  recirculation:
    independent_loops: true
    installed_flow_range_L_min: [0.1, 1.0]
    required_measurements: ["flow rate", "pressure drop", "inlet temperature", "outlet temperature"]
  electrical:
    power_supply: "30 V / 10 A CC/CV bench supply"
    normal_current_ceiling_A: 3.0
    current_density_ceiling_mA_cm2: 300.0
    # Qualify to this screening limit; the 30 V supply is not the operating limit.
    # Current L0 voltage model is ~6 V at 300 mA/cm², so a 5 V ceiling would
    # prevent the RC-1 decision-current test rather than protect it.
    conservative_voltage_hard_ceiling_V: 8.0
    independent_measurements: ["DMM cell voltage", "series coulomb counter"]
  design_constraints:
    maximum_channel_pressure_drop_kPa: 50.0
    target_temperature_C: 60.0
    candidate_active_areas_cm2: [5.0, 10.0, 25.0]
    candidate_channel_depths_mm: [2.0, 3.0, 5.0]
    candidate_flow_rates_L_min: [0.1, 0.25, 0.5, 1.0]
  thermal:
    qualified_temperature_range_C: [50.0, 70.0]
    required_probes: ["catholyte reservoir", "anolyte reservoir", "cathode outlet", "anode outlet"]
  gas:
    cathode_and_anode_vents_separate: true
    external_safe_exhaust_required: true
    optional_cathode_gas_measurement_takeoff: true
    # 3 A all-HER electrical upper bound at 25 °C / 1 atm.
    maximum_hydrogen_design_rate_L_h_at_25C_1atm: 1.37
  safety:
    secondary_containment_required: true
    hydrogen_detector_required: true
    hardwired_independent_rectifier_disable_required: true
    gfci_or_rcd_required: true

required_pre_energization_tests:
  - "Dry assembly, dimensional inspection, and membrane-cassette repeatability check"
  - "Water leak and pressure test"
  - "Water flow test at three or more measured flow setpoints"
  - "Dye or conductivity step-response flow-distribution observation"
  - "Electrical dummy-load current/voltage and timestamp synchronization test"
  - "Independent shutdown proof test"
  - "Mass, pH, temperature, flow, current, and voltage MSA acceptance"

provenance:
  design_basis: "docs/REFERENCE_CELL_DESIGN_BASIS.md"
  data_contract: "docs/DATA_CONTRACT.md"
  safety_contract: "docs/INDEPENDENT_SHUTDOWN.md"
  program_gate: "docs/PROGRAM_SUMMARY.md"
